Repository: c-benko/XUV

File: XUV_Reflectivity/Au_Constants.txt
Energy [eV] , n , k
100 , 0.889 , 0.0454
88 , 0.8898 , 0.0554
87.2 , 0.888 , 0.0558
87 , 0.887 , 0.0576
86 , 0.886 , 0.0613
85 , 0.887 , 0.0648
84.5 , 0.888 , 0.0654
84 , 0.888 , 0.0633
83.5 , 0.885 , 0.0637
83 , 0.884 , 0.0653
82 , 0.881 , 0.0682
80 , 0.878 , 0.0752
78 , 0.875 , 0.0818
76 , 0.873 , 0.0871
74 , 0.869 , 0.0927
72 , 0.862 , 0.0997
70 , 0.857 , 0.112
68 , 0.855 , 0.124
66 , 0.856 , 0.136
64 , 0.857 , 0.147
62 , 0.859 , 0.156
60 , 0.863 , 0.162
58 , 0.861 , 0.166
56 , 0.856 , 0.171
54 , 0.848 , 0.18
52 , 0.839 , 0.19
50 , 0.828 , 0.204
49 , 0.821 , 0.213
48 , 0.814 , 0.225
47 , 0.809 , 0.238
46 , 0.805 , 0.254
45 , 0.805 , 0.27
44 , 0.807 , 0.282
43 , 0.807 , 0.292
42 , 0.804 , 0.303
41 , 0.799 , 0.317
40 , 0.795 , 0.334
39 , 0.793 , 0.353
38 , 0.791 , 0.371
37 , 0.788 , 0.391
36 , 0.786 , 0.414
35 , 0.783 , 0.439
34 , 0.779 , 0.473
33 , 0.781 , 0.515
32 , 0.805 , 0.57
31 , 0.851 , 0.593
30.5 , 0.87 , 0.601
30 , 0.887 , 0.603
29.5 , 0.9 , 0.601
29 , 0.905 , 0.599
28 , 0.901 , 0.607
27 , 0.895 , 0.635
26.38 , 0.855 , 0.548
26 , 0.896 , 0.679
25.93 , 0.846 , 0.565
25.3 , 0.846 , 0.6
24.8 , 0.85 , 0.45
24.31 , 0.86 , 0.695
23.86 , 0.872 , 0.74
23.39 , 0.89 , 0.795
22.96 , 0.915 , 0.825
22.54 , 0.95 , 0.84
22.14 , 0.985 , 0.848
21.75 , 1.022 , 0.85
21.38 , 1.055 , 0.842
21.01 , 1.085 , 0.83
20.66 , 1.113 , 0.813
20.33 , 1.134 , 0.795
20 , 1.146 , 0.77
19.68 , 1.153 , 0.75
19.37 , 1.157 , 0.76
19.07 , 1.155 , 0.71
18.79 , 1.14 , 0.7
18.51 , 1.125 , 0.694
18.23 , 1.107 , 0.687
17.97 , 1.088 , 0.68
17.71 , 1.075 , 0.678
17.46 , 1.06 , 0.68
17.22 , 1.05 , 0.68
16.98 , 1.052 , 0.69
16.75 , 1.038 , 0.697
16.53 , 1.033 , 0.704
16.31 , 1.03 , 0.716
16.1 , 1.029 , 0.72
15.9 , 1.028 , 0.73
15.69 , 1.028 , 0.739
15.5 , 1.029 , 0.745
15.31 , 1.03 , 0.752
15.12 , 1.033 , 0.759
14.94 , 1.037 , 0.765
14.76 , 1.041 , 0.77
14.59 , 1.048 , 0.775
14.42 , 1.053 , 0.78
14.25 , 1.061 , 0.784
14.09 , 1.07 , 0.789
13.93 , 1.08 , 0.793
13.78 , 1.09 , 0.798
13.62 , 1.1 , 0.801
13.48 , 1.11 , 0.806
13.33 , 1.121 , 0.809
13.19 , 1.133 , 0.812
13.05 , 1.146 , 0.815
12.92 , 1.159 , 0.819
12.78 , 1.17 , 0.823
12.65 , 1.18 , 0.826
12.52 , 1.19 , 0.831
12.4 , 1.2 , 0.836
12.28 , 1.207 , 0.842
12.16 , 1.21 , 0.848
12.04 , 1.213 , 0.853
11.92 , 1.215 , 0.86
11.81 , 1.217 , 0.865
11.7 , 1.217 , 0.87
11.56 , 1.218 , 0.878
11.48 , 1.218 , 0.885
11.37 , 1.22 , 0.893
11.27 , 1.222 , 0.9
11.17 , 1.223 , 0.907
11.07 , 1.225 , 0.914
10.97 , 1.228 , 0.922
10.88 , 1.232 , 0.927
10.78 , 1.237 , 0.932
10.69 , 1.242 , 0.935
10.6 , 1.247 , 0.942
10.51 , 1.25 , 0.95
10.42 , 1.255 , 0.955
10.33 , 1.25 , 0.962
10.25 , 1.286 , 0.967
10.16 , 1.27 , 0.975
10.08 , 1.275 , 0.982
10 , 1.28 , 0.987
9.919 , 1.285 , .994
9.840 , 1.290 , 1
9.763 , 1.285 , 1.005
9.686 , 1.300 , 1.012
9.611 , 1.304 , 1.017
9.537 , 1.308 , 1.02
9.465 , 1.313 , 1.027
9.393 , 1.318 , 1.032
9.322 , 1.323 , 1.038
9.253 , 1.328 , 1.045
9.184 , 1.333 , 1.050
9.117 , 1.338 , 1.053
9.050 , 1.345 , 1.058
8.984 , 1.350 , 1.063
8.920 , 1.355 , 1.067
8.856 , 1.360 , 1.072
8.551 , 1.386 , 1.089
8.266 , 1.418 , 1.102
7.999 , 1.450 , 1.108
7.749 , 1.483 , 1.106
7.514 , 1.512 , 1.093
7.293 , 1.518 , 1.07
7.085 , 1.500 , 1.07
6.880 , 1.470 , 1.0852
6.702 , 1.442 , 1.107
6.526 , 1.427 , 1.135
6.358 , 1.424 , 1.17
6.199 , 1.427 , 1.215
6.000 , 1.422 , 1.306

File: XUV_Reflectivity/SiO2_Constants.txt
Energy [eV] , n , k
100 , 0.9813 , 0.007
98.34 , 0.9803 , 0.0073
96.86 , 0.9794 , 0.0076
95.37 , 0.9789 , 0.0076
93.93 , 0.9778 , 0.0083
92.53 , 0.977 , 0.0087
91.17 , 0.9761 , 0.0093
89.84 , 0.9747 , 0.0103
82.66 , 0.9634 , 0.0199
77.19 , 0.9608 , 0.0226
72.93 , 0.9562 , 0.0244
68.88 , 0.9509 , 0.0281
65.26 , 0.9458 , 0.0335
61.99 , 0.9416 , 0.0374
59.04 , 0.9386 , 0.0437
56.36 , 0.9328 , 0.0462
53.91 , 0.9271 , 0.052
51.66 , 0.9222 , 0.0578
49.59 , 0.9164 , 0.065
47.69 , 0.9105 , 0.0726
45.92 , 0.9207 , 0.068
44.28 , 0.9175 , 0.075
42.75 , 0.9137 , 0.082
43.33 , 0.913 , 0.09
40 , 0.907 , 0.092
38.75 , 0.901 , 0.094
37.57 , 0.895 , 0.098
36.47 , 0.888 , 0.107
35.42 , 0.882 , 0.113
34.44 , 0.877 , 0.12
33.51 , 0.87 , 0.128
32.63 , 0.866 , 0.137
31.79 , 0.858 , 0.144
31 , 0.851 , 0.156
30.24 , 0.845 , 0.169
29.52 , 0.839 , 0.18
28.83 , 0.833 , 0.19
28.19 , 0.827 , 0.202
27.55 , 0.822 , 0.218
26.95 , 0.817 , 0.233
26.38 , 0.813 , 0.25
25.83 , 0.808 , 0.27
25.3 , 0.804 , 0.282
25 , 0.733 , 0.325
24.8 , 0.803 , 0.3
24.31 , 0.804 , 0.322
24 , 0.753 , 0.375
23.84 , 0.806 , 0.343
23.39 , 0.811 , 0.366
23 , 0.774 , 0.434
22.96 , 0.817 , 0.385
22.54 , 0.822 , 0.408
22.14 , 0.829 , 0.43
22 , 0.797 , 0.48
21.75 , 0.833 , 0.45
21.38 , 0.843 , 0.47
21.01 , 0.851 , 0.482
21 , 0.827 , 0.53
20.66 , 0.862 , 0.497
20 , 0.859 , 0.585
19.5 , 0.879 , 0.613
19 , 0.902 , 0.645
18.5 , 0.927 , 0.677
18 , 0.957 , 0.712
17.75 , 0.975 , 0.731
17.5 , 0.999 , 0.75
17.25 , 1.03 , 0.763
17 , 1.072 , 0.768
16.76 , 1.124 , 0.765
16.5 , 1.137 , 0.755
16.25 , 1.156 , 0.737
16 , 1.172 , 0.717
15.75 , 1.178 , 0.703
15.5 , 1.172 , 0.696
15.25 , 1.167 , 0.699
15 , 1.168 , 0.711
14.75 , 1.175 , 0.739
14.5 , 1.195 , 0.771
14.25 , 1.225 , 0.799
14 , 1.265 , 0.808
13.75 , 1.362 , 0.795
13.5 , 1.363 , 0.775
13.25 , 1.371 , 0.755
13 , 1.368 , 0.747
12.75 , 1.372 , 0.766
12.5 , 1.383 , 0.793
12.25 , 1.41 , 0.824
12 , 1.475 , 0.861
11.8 , 1.554 , 0.874
11.6 , 1.635 , 0.859
11.4 , 1.716 , 0.71
11.2 , 1.766 , 0.718
11 , 1.739 , 0.569
10.9 , 1.687 , 0.565
10.8 , 1.587 , 0.618
10.7 , 1.513 , 0.725
10.6 , 1.492 , 0.914
10.5 , 1.567 , 1.11
10.45 , 1.645 , 1.136
10.4 , 1.772 , 1.13
10.35 , 1.919 , 1.045
10.3 , 2.048 , 0.925
10.25 , 2.152 , 0.81
10.2 , 2.24 , 0.715
10.1 , 2.332 , 0.45
10 , 2.33 , 0.323
9.9 , 2.292 , .236
9.8 , 2.243 , .168
9.7 , 2.18 , .119
9.6 , 2.14 , .077
9.5 , 2.092 , .0561
9.4 , 2.047 , .043
9.3 , 2.006 , .0339
9.2 , 1.969 , .0271
9.1 , 1.935 , .0228
9.0 , 1.904 , .0189
8.9 , 1.876 , .0153
8.7 , 1.85 , .0132
8.6 , 1.825 , .0109
8.5 , 1.803 , .008387
8.4 , 1.783 , .00557
8.3 , 1.764 , .00317
8.2 , 1.747 , .0014
8.1 , 1.73 , .000463
8 , 1.716 , .00102
7.8 , 1.702 , .000063
7.6 , 1.676 , 0
7.4 , 1.653 , 0
7.2 , 1.633 , 0
7.0 , 1.616 , 0
6.75 ,1.6 , 0
6.5 , 1.582 ,   0 
6.25 ,1.567 , 0
6 , 1.554 , 0
